Repository: lauripelkonen/erp-agent

File: backend/offer-agent/stainless_steel_tables.md
# RUOSTUMATTOMIEN TERÄSTEN VERTAILUTAULUKOT

## Table 1: Material Standards

| EN | ASTM | UNI | SFS | SS | NF | BS |
|---|---|---|---|---|---|---|
| 1.4301 | 304 | X5 CrNi 18 10 | 725 | 2333 | Z6CN 18-9 | 304 S 15 |
| 1.4305 | 303 | X10 CrNiS 18 9 | — | 2346 | Z10CNF 18-9 | 303 S 21 |
| 1.4306 | 304L | X2 CrNi 18 11 | 720 | 2352 | Z3CN 18-11 | 304 S 12 |
| 1.4541 | 321 | X6 CrNiTi 18 11 | 731 | 2337 | Z6CNT 18-11 | 321 S 12 |
| 1.4401 | 316 | X5 CrNiMo 17 12 | 755 | 2343 | Z6CND 17-11 | 316 S 16 |
| 1.4404 | 316L | X2 CrNiMo 17 12 | 750 | 2348 | Z2CND 17-12 | 316 S 12 |
| 1.4435 | 316L | X2 CrNiMo 17 13 | 752 | 2353 | Z2CND 17-13 | 316 S 12 |
| 1.4436 | 316 | X8 CrNiMo 17 13 | 757 | 2343 | Z6CND 17-12 | 316 S 16 |
| 1.4571 | 316Ti | X6 CrNiMoTi 17 12 | 761 | 2350 | Z8CNDT 17-12 | 320 S 17 |
| 1.4460 | 329 | — | — | 2324 | Z5CND 27-5 AZ | — |
| 1.4539 | 904L | — | 775 | 2562 | Z1NCDU 25-20 | — |
| 1.4547 | S31254 | — | 778 | 2378 | — | — |
| 1.4828 | 309 | X16 CrNiSi 20 12 | — | — | Z15CNS 20-12 | 309 S 24 |

## Table 2: DN Size Conversions

| DN sisämitта | DN ulkomitta | R | ANSI | DN sisämitта | DN ulkomitta | R | ANSI |
|---|---|---|---|---|---|---|---|
| 6 | 10,2 mm | 1/8" | 10,20 mm | 50 | 60,3 mm | 2" | 60,33 mm |
| 8 | 13,5 mm | 1/4" | 13,72 mm | 65 | 76,1 mm | 2 1/2" | 73,03 mm |
| 10 | 17,2 mm | 3/8" | 17,15 mm | 80 | 88,9 mm | 3" | 88,90 mm |
| 15 | 21,3 mm | 1/2" | 21,34 mm | 100 | 114,3 mm | 4" | 114,30 mm |
| 20 | 26,9 mm | 3/4" | 26,67 mm | 125 | 139,7 mm | 5" | 141,30 mm |
| 25 | 33,7 mm | 1" | 33,40 mm | 150 | 168,3 mm | 6" | 168,28 mm |
| 32 | 42,4 mm | 1 1/4" | 42,16 mm | 200 | 219,1 mm | 8" | 219,08 mm |
| 40 | 48,3 mm | 1 1/2" | 48,26 mm | 250 | 273,0 mm | 10" | 273,05 mm |
| | | | | 300 | 323,9 mm | 12" | 323,85 mm |

**Notes:**
- DN sisämitта = rimellisilmta = sisämitта
- DN lsonomi = rimellisilmta = ulkohalkaisija
- Esim. 1" = 25 mm ~ 33,7 mm
- Sisämitannormissa sisämitта pyyyy samana, Isonormissa ulkohalkaisija pyyyy samana.

## Table 3: Chemical Composition

| EN | C max.% | Cr % | Ni % | Mn max.% | Si max.% | S max.% | Mo % | Ti min.% |
|---|---|---|---|---|---|---|---|---|
| 1.4301 | 0,07 | 17,0-19,0 | 8,5-10,5 | 2,0 | 1,0 | 0,030 | | |
| 1.4305 | 0,12 | 17,0-19,0 | 8,0-10,0 | 2,0 | 1,0 | 0,350 | — | — |
| 1.4306 | 0,03 | 18,0-20,0 | 10,0-12,5 | 2,0 | 1,0 | 0,030 | — | — |
| 1.4541 | 0,08 | 17,0-19,0 | 9,0-12,0 | 2,0 | 1,0 | 0,030 | — | 5 x %C |
| 1.4401 | 0,07 | 16,5-18,5 | 10,5-13,5 | 2,0 | 1,0 | 0,030 | 2,0-2,5 | — |
| 1.4404 | 0,03 | 16,5-18,5 | 11,0-14,0 | 2,0 | 1,0 | 0,030 | 2,0-2,5 | — |
| 1.4435 | 0,03 | 17,0-18,5 | 12,5-15,0 | 2,0 | 1,0 | 0,025 | 2,5-3,0 | — |
| 1.4436 | 0,07 | 16,5-18,5 | 11,0-14,0 | 2,0 | 1,0 | 0,025 | 2,5-3,0 | |
| 1.4571 | 0,08 | 16,5-18,5 | 10,5-13,5 | 2,0 | 1,0 | 0,030 | 2,0-2,5 | 5 x %C |
| 1.4460 | 0,10 | 24,0-27,0 | 4,5-6,0 | 2,0 | 1,0 | 0,030 | 1,3-1,8 | — |
| 1.4539 | 0,02 | 19,0-21,0 | 24,0-26,0 | 2,0 | 0,7 | 0,015 | 4,0-5,0 | — |
| 1.4547 | 0,02 | 19,5-20,5 | 17,5-18,5 | 1,0 | 0,8 | 0,010 | 6,0-6,5 | — |
| 1.4828 | 0,02 | 19,0-21,0 | 11,0-13,0 | 2,0 | 2,3 | 0,300 | — | — |

**Note:** Suositemme ruostumattomien ja haponkestävien terästen lainalliset analysoimalla XRF-analysaattorilla.
